Repository: mr1751/WAAM

# WAAM
wire arc additive manufacturing info
This folder should be used to hold any information pertaining to WAAM and the WAAM project that does not need to be lost.

File: 304 properties.txt
*Conductivity
14.8,300.00
17.6,476.00
20.7,675.00
21.4,774.00
23.5,881.00
24.5,973.00
25.8,1075.00
27.5,1175.00
28.8,1278.00
30.0,1377.00
31.4,1476.00
32.7,1574.00
33.6,1673.00
*Density
7.61e-09,
*Latent Heat
2.85e+08,1673.15,1723.15
*Specific Heat
4.80e8,300.00
5.50e8,600.00
6.75e8,1400.00
6.93e8,1550.00
7.14e8,1650.00
7.36e8,1750.00

File: IN 718 properties.txt
*Conductivity
**Units in (mW/mm/K)	
10.31,293.00		
11.88,373.00
13.6,473.00
16.6,673.00
20.1,873.00
26.3,1073.00
30.75,1573.00
*Density
**Units in (tonne/mm^3) 
8.3e-9,
*Latent Heat
**Units (mJ/tonne)
2.41e11,1528.15,1610.15    
*Specific Heat
**Units (mJ/tonne/K)
3.62e8,293.00				
3.78e8,373.00
4.00e8,473.00
4.12e8,673.00
4.60e8,873.00

File: stellite properties.txt
*Conductivity
**Units in (mW/mm/K)	
9.4,300.00		
10.9,373.00
12.9,473.00
14.8,573.00
16.8,673.00
18.7,773.00
20.7,873.00
22.6,973.00
24.7,1073.00
26.9,1173.00
29.2,1273.00
*Density
**Units in (tonne/mm^3)
9.13437e-9,
*Latent Heat
**Units (mJ/tonne)
2.70e11,1528.15,1610.15 
*Specific Heat
**Units (mJ/tonne/K)
4.605e8,366.33
4.919e8,477.44
5.233e8,588.55
5.338e8,699.66
6.280e8,1033.00
