Repository: mr1751/WAAM

# WAAM
wire arc additive manufacturing info
This folder should be used to hold any information pertaining to WAAM and the WAAM project that does not need to be lost.

File: 316 Properties.txt
*Conductivity
**Units in (mW/mm/K)	
31.9,300.00		
15.5,400.00
17.1,500.00
18.7,600.00
20.3,700.00
21.8,800.00
23.4,900.00
24.9,1000.00
26.5,1100.00
28.1,1200.00
29.6,1300.00
31.3,1400.00
32.8,1500.00
34.4,1600.00
35.9,1700.00
18.3,1800.00
18.6,1900.00
18.9,2000.00
19.3,2100.00
19.6,2200.00
19.9,2300.00
20.2,2400.00
20.6,2500.00
20.9,2600.00
21.2,2700.00
21.5,2800.00
21.9,2900.00
22.2,3000.00
*Density
**Units in (tonne/mm^3)
7.99949e-9,
*Latent Heat
**Units (mJ/tonne)
1.135e+08,1673.15,1723.15
*Specific Heat
**Units (mJ/tonne/K)
4.99e8,300.00		
5.12e8,400.00
5.26e8,500.00
5.38e8,600.00
5.52e8,700.00
5.65e8,800.00
5.79e8,900.00
5.92e8,1000.00
6.05e8,1100.00
6.18e8,1200.00
6.32e8,1300.00
6.45e8,1400.00
6.58e8,1500.00
6.72e8,1600.00
6.85e8,1700.00
7.70e8,1800.00
7.70e8,1900.00
7.70e8,2000.00
7.70e8,2100.00
7.70e8,2200.00
7.70e8,2300.00
7.70e8,2400.00
7.70e8,2500.00
7.70e8,2600.00
7.70e8,2700.00
7.70e8,2800.00
7.70e8,2900.00
7.70e8,3000.00

File: A36 Properties.txt
*Conductivity
**Units in (mW/mm/K)		
60.0,273.00
50.0,373.00
45.0,473.00
38.0,673.00
30.0,873.00
25.0,1073.00
28.0,1473.00
37.0,1573.00
37.0,1823.00
*Density
**Units in (tonne/mm^3)
7.88e-9,
*Latent Heat
**Units (mJ/tonne)
2.39e+08,1758.15,1798.15
*Specific Heat
**Units (mJ/tonne/K)	
4.80e8,273.00
5.00e8,373.00
5.20e8,473.00
6.50e8,673.00
7.50e8,873.00
10.00e8,1073.00
14.00e8,1473.00
16.00e8,1573.00
17.00e8,1823.00
**source: Influence of Residual Stresses on Failure pressure of cylinder pressure vessels by jeyakumer et al

*MATERIAL, NAME=Mildsteel
 *ELASTIC
 210e+03, 0.280,  273.
 200e+03, 0.285,  373.
 200e+03, 0.290,  473.
 170e+03, 0.310,  673.
 80e+03,  0.330,  873.
 35e+03,  0.330,  1073.
 15e+03,  0.360,  1473.
 10e+03,  0.380,  1573.
 10e+03,  0.390,  1823.
 *EXPANSION
 1.10e-06,  273.
 1.15e-06,  373.
 1.20e-06,  473.
 1.30e-06,  673.
 1.42e-06,  873.
 1.45e-06,  1073.
 1.45e-06,  1473.
 1.45e-06,  1573.
 1.45e-06,  1823.
*PLASTIC
 380, 0.0,  273.
 340, 0.0,  373.
 315, 0.0,  473.
 230, 0.0,  673.
 110, 0.0,  873.
 30,  0.0,  1073.
 20,  0.0,  1473.
 18,  0.0,  1573.
 15,  0.0,  1823.

File: M250 Properties.txt
**Source: Thermocalc
*Conductivity
**Units in (mW/mm/K)	
18.02,298.00		
18.00,353.00
16.89,408.00
14.09,463.00
14.91,518.00
15.75,573.00
16.51,623.00
17.35,678.00
18.19,733.00
19.03,788.00
19.87,843.00
20.71,898.00
21.47,953.00
22.08,1008.00
22.84,1063.00
23.67,1118.00
24.50,1173.00
25.33,1228.00
26.17,1283.00
26.99,1338.00
27.82,1393.00
28.65,1448.00
29.48,1503.00
30.31,1558.00
31.15,1613.00
31.89,1668.00
31.26,1723.00
32.35,1778.00
33.44,1833.00
34.53,1888.00
35.22,1923.00
*Density
**Units in (tonne/mm^3)
7.99949e-9,
*Latent Heat
**Units (mJ/tonne)
1.13e+08,1663.15,1713.15
*Specific Heat
**Units (mJ/tonne/K)
5.35e8,298.00		
6.09e8,353.00
5.81e8,463.00
4.96e8,518.00
5.01e8,573.00
5.07e8,623.00
5.14e8,678.00
5.22e8,733.00
5.29e8,788.00
5.37e8,843.00
5.45e8,898.00
6.27e8,953.00
6.50e8,1008.00
5.66e8,1063.00
5.75e8,1118.00
5.84e8,1173.00
5.95e8,1228.00
6.06e8,1283.00
6.18e8,1338.00
6.30e8,1393.00
6.44e8,1448.00
6.34e8,1503.00
6.43e8,1558.00
6.52e8,1613.00
7.43e8,1723.00
7.62e8,1778.00
7.73e8,1833.00
7.73e8,1888.00
7.73e8,1923.00
7.73e8,1950.00
7.73e8,2000.00
--------------------------
**Source: JMatPro
*MATERIAL, NAME=M250
 *ELASTIC
 193e+03, 0.30,  300.
 165e+03, 0.30,  550.
 156e+03, 0.30,  800.
 130e+03, 0.30,  950.
 110e+03, 0.30, 1300.
 80e+03, 0.30,  1650.
*EXPANSION
 1.008e-05,   373.
 1.008e-05,   573.
 1.008e-05,   773.
 1.008e-05,   1073.
*PLASTIC
 629., 0.,300.
 469., 0.,550.
 427., 0.,800.
 82., 0.,950.
 39., 0.,1300.
 10., 0.,1650.


7.73e8,2100.00
7.73e8,3000.00

File: mild steel Properties.txt
*Conductivity
**Units in (mW/mm/K)		
51.90,273.00
51.10,373.00
46.10,573.00
41.05,723.00
37.50,823.00
35.60,873.00
30.64,993.00
26.00,1073.00
29.45,1723.00
*Density
**Units in (tonne/mm^3)
7.85e-9,
*Latent Heat
**Units (mJ/tonne)
2.39e+08,1758.15,1798.15
*Specific Heat
**Units (mJ/tonne/K)	
4.50e8,273.00
4.99e8,373.00
5.65e8,573.00
6.30e8,723.00
7.05e8,823.00
7.73e8,873.00
10.80e8,993.00
9.32e8,1073.00
4.37e8,1723.00

https://www.researchgate.net/publication/257760415_Thermo-mechanical_and_experimental_analysis_of_double_pass_line_heating/download
http://konsys-t.tanger.cz/files/proceedings/17/reports/2739.pdf
